Repository: iramat/chips

# chips  <img src="https://raw.githubusercontent.com/iramat/iramat-dev/main/img/logo-chips-txt.png" width='100px' align="right"/>
> BDD CHImie en PaléoSidérurgie, DB CHIPS

The GitHub repo dedicated to the CHIPS database. Links (work in progress):

- [dashboard](https://iramat-apps.cnrs.fr/dash/)
- [website](https://iramat.github.io/chips/);

## documentation

- 📰 2025, [The CHIPS Database: A Repository for Reference Data on Chemical Analysis in Archaeometallurgy of Iron](https://zenodo.org/records/17244636)
- 🖥️ 2025, [WIAI, présentation de CHIPS](https://github.com/iramat/.github/blob/main/profile/README.md#pass%C3%A9es)

File: data/chips_d2026-05-05_n95.csv (part 2 of 2)
context_name,chips_id,easting,northing,edtf,sample_name,typology,C,Na,Mg,Al,Si,P,S,Cl,K,Ca,Mn,Fe,loss_on_ignition,Ag,As,Ba,Be,Bi,Cd,Ce,Co,Cr,Cs,Cu,Dy,Er,Eu,deltafe56,deltafe57,Ga,Gd,Ge,Hf,Ho,In,La,Li,Lu,Mo,Nb,Nd,Ni,Os,os187_os188,os187_os186,Pb,Pd,Pr,Rb,Ru,Sb,Sc,Se,Sm,Sn,Sr,sr87_sr86,Ta,Tb,Te,Th,Ti,Tl,Tm,U,V,W,Y,Yb,Zn,Zr,major_method,major_analytical_setup,trace_method,trace_analytical_setup,reference,url,dataset
Cimetière 01,203,1.2284,42.9575,0000~/0100~,RIV 01,Smelting Slag,,,2.83,3.96,14.43,0.37,0.45,,1.48,0.82,1.82,38.59,,,655,141,1.04,0.01,-0.001,27.7,5.6,69,10.95,101,4.28,2.27,3.53,,,7.2,4.97,0.49,1.7,0.78,0.23,17,,0.31,0.58,5.1,19.4,16.7,,,,2.1,,4.65,51.7,,30.7,7.5,,4.49,-0.001,24.2,,0.37,0.71,,3.2,0.16,,0.31,1.7,28,5,20.9,2,192,63.2,ICP-MS,ALS Chemex - Unknown ME-MS61,ICP-MS,ALS Chemex - Unknown ME-MS61,"Stéphanie Leroy, Serge Cohen, Catherine Verna, Bernard Gratuze, Florian Téreygeol, Philippe Fluzin, Loic Bertrand, Philippe Dillmann (2012), The medieval iron market in Ariège (France). Multidisciplinary analytical approach and multivariate analyses, Journal of Archaeological Science, 39",https://www.sciencedirect.com/science/article/pii/S0305440311004468#tbl5,dataset_sleroy12
Cimetière 01,204,1.2284,42.9575,0000~/0100~,RIV 02,Smelting Slag,,,0.3,3.53,11.05,0.62,0.36,,1.58,0.73,2.64,47.03,,,298,274,1.59,0.04,0.04,30.4,3.8,32,7.96,71.1,6.17,3.58,5.04,,,5.4,7.53,0.5,1.8,1.28,0.81,21.2,,0.49,3.14,7.1,28.9,18.8,,,,3.7,,6.56,62,,32,9.1,,7.25,-0.001,23.7,,0.52,1.17,,5,0.21,,0.46,6.4,-0.001,3,42.5,3.2,529,68.1,ICP-MS,ALS Chemex - Unknown ME-MS61,ICP-MS,ALS Chemex - Unknown ME-MS61,"Stéphanie Leroy, Serge Cohen, Catherine Verna, Bernard Gratuze, Florian Téreygeol, Philippe Fluzin, Loic Bertrand, Philippe Dillmann (2012), The medieval iron market in Ariège (France). Multidisciplinary analytical approach and multivariate analyses, Journal of Archaeological Science, 39",https://www.sciencedirect.com/science/article/pii/S0305440311004468#tbl5,dataset_sleroy12
Cimetière 01,205,1.2284,42.9575,0000~/0100~,RIV 03,Smelting Slag,,,1.2,6.52,16.59,0.31,0.33,,2.71,0.6,1.49,32.89,,,37.4,446,1.88,0.05,-0.001,67.9,5.2,60,5.98,147.5,8.4,4.72,5.8,,,10.7,9.97,0.47,3.5,1.64,0.37,41.5,,0.56,1.94,12.4,40.4,15.8,,,,7.1,,9.76,40,,16.25,9.7,,8.6,1,35.4,,0.87,1.46,,4.9,0.33,,0.66,3.6,74,3,36,3.75,446,126,ICP-MS,ALS Chemex - Unknown ME-MS61,ICP-MS,ALS Chemex - Unknown ME-MS61,"Stéphanie Leroy, Serge Cohen, Catherine Verna, Bernard Gratuze, Florian Téreygeol, Philippe Fluzin, Loic Bertrand, Philippe Dillmann (2012), The medieval iron market in Ariège (France). Multidisciplinary analytical approach and multivariate analyses, Journal of Archaeological Science, 39",https://www.sciencedirect.com/science/article/pii/S0305440311004468#tbl5,dataset_sleroy12
Cimetière 01,206,1.2284,42.9575,0000~/0100~,RIV 04,Smelting Slag,,,0.92,4.02,14.22,0.41,0.44,,2.83,1.02,1.82,39.67,,,2.6,226,2.65,0.01,0.04,52.6,1.6,32,7.05,89.5,6.82,3.93,5.65,,,7.1,7.92,0.28,1.9,1.41,0.28,28.9,,0.52,0.12,7.9,31.5,1.7,,,,5.1,,7.49,35.3,,1.4,6.6,,7.38,1,41.6,,0.56,1.25,,3.2,0.2,,0.51,4.2,20,3,27.4,3.51,61,70.9,ICP-MS,ALS Chemex - Unknown ME-MS61,ICP-MS,ALS Chemex - Unknown ME-MS61,"Stéphanie Leroy, Serge Cohen, Catherine Verna, Bernard Gratuze, Florian Téreygeol, Philippe Fluzin, Loic Bertrand, Philippe Dillmann (2012), The medieval iron market in Ariège (France). Multidisciplinary analytical approach and multivariate analyses, Journal of Archaeological Science, 39",https://www.sciencedirect.com/science/article/pii/S0305440311004468#tbl5,dataset_sleroy12
Cimetière 01,207,1.2284,42.9575,0000~/0100~,RIV 06,Smelting Slag,,0.02,0.91,5.2,12,0.79,0.49,,1.53,0.88,2.98,41.1,,,2.4,506,5.7,0.05,0.06,56.9,1,39,2.28,16.1,14.2,8.71,7.57,,,8.1,15.4,0.5,2.6,2.97,0.03,51.7,,1.02,0.41,9.1,56.5,3.9,,,,4.7,,12.8,43.7,,0.44,9.9,,13.4,1,41,,0.65,2.41,,9.8,0.22,,1.2,6.8,37,13,102.5,7.02,62,97,ICP-MS,ALS Chemex - Unknown ME-MS61,ICP-MS,ALS Chemex - Unknown ME-MS61,"Stéphanie Leroy, Serge Cohen, Catherine Verna, Bernard Gratuze, Florian Téreygeol, Philippe Fluzin, Loic Bertrand, Philippe Dillmann (2012), The medieval iron market in Ariège (France). Multidisciplinary analytical approach and multivariate analyses, Journal of Archaeological Science, 39",https://www.sciencedirect.com/science/article/pii/S0305440311004468#tbl5,dataset_sleroy12
Cimetière 01,208,1.2284,42.9575,0000~/0100~,RIV 07,Smelting Slag,,0.03,1.66,4.39,11.26,0.63,0.4,,2.27,1.4,10.46,34.39,,,2,815,3.75,0.01,0.02,127,4.2,19,1.89,88.5,28.8,17.2,12.55,,,13.1,34,0.78,1.7,6.09,0.02,115,,1.67,1.99,5.6,126.5,15.2,,,,2.1,,29.2,42.5,,0.95,9,,26.1,-0.001,126,,0.44,4.75,,6.5,0.14,,1.96,13.7,32,3,232,11.6,38,68.8,ICP-MS,ALS Chemex - Unknown ME-MS61,ICP-MS,ALS Chemex - Unknown ME-MS61,"Stéphanie Leroy, Serge Cohen, Catherine Verna, Bernard Gratuze, Florian Téreygeol, Philippe Fluzin, Loic Bertrand, Philippe Dillmann (2012), The medieval iron market in Ariège (France). Multidisciplinary analytical approach and multivariate analyses, Journal of Archaeological Science, 39",https://www.sciencedirect.com/science/article/pii/S0305440311004468#tbl5,dataset_sleroy12
Farga Areny,176,1.534,42.5567,1753~/1876~,FA02UE9217/1,Smelting Tap slag Slag,,0.01,0.23,0.93,16.7,0.07,0.01,,0.43,0.63,3.32,41.4,,,40.9,55.5,0.42,0.47,0.04,30,6.8,3,0.76,32.7,3.02,1.84,2.22,,,3.2,3.31,0.49,0.9,0.62,3.48,14.2,,0.28,3.87,1.3,14.9,20.3,,,,3.5,,3.7,30.3,,0.27,3.4,,3.17,-0.001,212,,0.11,0.47,,1.7,0.05,,0.16,3.2,-0.001,3,19.5,1.88,24,0.8,ICP-MS,ALS Chemex - Unknown ME-MS61,ICP-MS,ALS Chemex - Unknown ME-MS61,"Stéphanie Leroy, Serge Cohen, Catherine Verna, Bernard Gratuze, Florian Téreygeol, Philippe Fluzin, Loic Bertrand, Philippe Dillmann (2012), The medieval iron market in Ariège (France). Multidisciplinary analytical approach and multivariate analyses, Journal of Archaeological Science, 39",https://www.sciencedirect.com/science/article/pii/S0305440311004468#tbl5,dataset_sleroy12
Farga Areny,177,1.534,42.5567,1753~/1876~,FA2002UE9217/2,Smelting Tap slag Slag,,0.01,0.24,0.92,21.78,0.04,0.02,,0.36,0.57,3.64,46.3,,,114.5,75.9,0.33,0.42,0.03,6.1,4,4,0.99,16.2,1.54,0.72,1.49,,,2.8,1.57,0.53,0.7,0.25,3.73,2.8,,0.08,1.3,1,4.7,4.1,,,,3.2,,1.02,20.6,,0.45,1.9,,1.39,-0.001,385,,0.07,0.26,,1.5,0.033,,-0.001,6.2,-0.001,3,8.3,0.57,23,6.7,ICP-MS,ALS Chemex - Unknown ME-MS61,ICP-MS,ALS Chemex - Unknown ME-MS61,"Stéphanie Leroy, Serge Cohen, Catherine Verna, Bernard Gratuze, Florian Téreygeol, Philippe Fluzin, Loic Bertrand, Philippe Dillmann (2012), The medieval iron market in Ariège (France). Multidisciplinary analytical approach and multivariate analyses, Journal of Archaeological Science, 39",https://www.sciencedirect.com/science/article/pii/S0305440311004468#tbl5,dataset_sleroy12
Farga Areny,178,1.534,42.5567,1753~/1876~,FA9101/1,Smelting Tap slag Slag,,0.03,0.41,2.52,14.79,0.07,0.08,,0.76,1.06,6.74,39.2,,,3.7,153.5,0.97,0.01,0.02,36,0.9,16,1.78,10.8,5.99,2.98,3.38,,,7.4,6.11,0.33,1.8,1.17,0.13,17.9,,0.29,0.43,4.5,19.4,1.8,,,,1.2,,4.59,43.7,,0.1,5.1,,4.97,-0.001,330,,0.34,1.08,,3.8,0.135,,0.44,11.5,11,2,32.4,2.13,3,62.6,ICP-MS,ALS Chemex - Unknown ME-MS61,ICP-MS,ALS Chemex - Unknown ME-MS61,"Stéphanie Leroy, Serge Cohen, Catherine Verna, Bernard Gratuze, Florian Téreygeol, Philippe Fluzin, Loic Bertrand, Philippe Dillmann (2012), The medieval iron market in Ariège (France). Multidisciplinary analytical approach and multivariate analyses, Journal of Archaeological Science, 39",https://www.sciencedirect.com/science/article/pii/S0305440311004468#tbl5,dataset_sleroy12
Farga Areny,179,1.534,42.5567,1753~/1876~,FA9245/1,Smelting Tap slag Slag,,0.05,0.35,2.11,9.64,0.06,0.06,,0.51,1.12,4.69,37.1,,,29.2,158.5,1.24,0.71,0.07,27.4,4.2,15,2.73,37.2,3.23,1.56,2.8,,,9.7,4.13,0.28,1.2,0.61,1.62,13.8,,0.17,4.35,3.3,14.2,7,,,,14.8,,3.42,34.4,,0.53,4.3,,3.39,-0.001,230,,0.24,0.63,,3.2,0.1,,0.16,8.2,9,1,18.6,1.27,23,31.9,ICP-MS,ALS Chemex - Unknown ME-MS61,ICP-MS,ALS Chemex - Unknown ME-MS61,"Stéphanie Leroy, Serge Cohen, Catherine Verna, Bernard Gratuze, Florian Téreygeol, Philippe Fluzin, Loic Bertrand, Philippe Dillmann (2012), The medieval iron market in Ariège (France). Multidisciplinary analytical approach and multivariate analyses, Journal of Archaeological Science, 39",https://www.sciencedirect.com/science/article/pii/S0305440311004468#tbl5,dataset_sleroy12
Farga Areny,180,1.534,42.5567,1753~/1876~,FA9245/M1,Prepared Ore,,0.01,0.16,0.85,0.3,0.05,0.02,,0.33,0.3,3.35,57.89,,,20.8,94.7,0.56,0.46,0.04,7.1,4.6,2,1.15,24.6,1.61,0.82,1.41,,,5.9,1.58,0.38,0.5,0.3,4.29,3.4,,0.09,2.38,1.6,4.6,5.9,,,,6.3,,0.99,20.6,,0.43,1.6,,1.44,-0.001,149.5,,0.11,0.26,,1.6,0.049,,0.03,3.1,-0.001,1,8.8,0.62,36,3.3,ICP-MS,ALS Chemex - Unknown ME-MS61,ICP-MS,ALS Chemex - Unknown ME-MS61,"Stéphanie Leroy, Serge Cohen, Catherine Verna, Bernard Gratuze, Florian Téreygeol, Philippe Fluzin, Loic Bertrand, Philippe Dillmann (2012), The medieval iron market in Ariège (France). Multidisciplinary analytical approach and multivariate analyses, Journal of Archaeological Science, 39",https://www.sciencedirect.com/science/article/pii/S0305440311004468#tbl5,dataset_sleroy12
Farga Areny,181,1.534,42.5567,1753~/1876~,FA9275/1,Smelting Slag block Slag,,0.01,0.57,2.54,18.85,0.06,0.46,,0.61,2.24,5.84,38.8,,,11.7,193.5,1.08,5.35,0.02,29.7,3.3,17,4.19,30.1,3.87,1.92,2.63,,,5.7,3.99,0.47,1.5,0.69,9.04,14.8,,0.21,3.79,4.6,15.1,5.3,,,,86.6,,3.8,55.3,,0.53,5,,3.7,-0.001,376,,0.34,0.65,,3.8,0.13,,0.55,11,5,4,24.9,1.36,184,62.9,ICP-MS,ALS Chemex - Unknown ME-MS61,ICP-MS,ALS Chemex - Unknown ME-MS61,"Stéphanie Leroy, Serge Cohen, Catherine Verna, Bernard Gratuze, Florian Téreygeol, Philippe Fluzin, Loic Bertrand, Philippe Dillmann (2012), The medieval iron market in Ariège (France). Multidisciplinary analytical approach and multivariate analyses, Journal of Archaeological Science, 39",https://www.sciencedirect.com/science/article/pii/S0305440311004468#tbl5,dataset_sleroy12
Farga Areny,182,1.534,42.5567,1753~/1876~,FA9275/2,Smelting Slag block Slag,,0.03,0.79,2.35,10.57,0.06,0.12,,0.75,2.49,7.25,37.9,,,5.1,190,0.89,6.58,-0.001,29.3,0.5,25,1.99,10.9,4.28,2.19,2.53,,,7.9,4.06,0.31,1.6,0.85,1.75,15.7,,0.24,1,4,16.7,1,,,,86.2,,3.72,45.2,,0.15,5.2,,3.78,1,489,,0.31,0.76,,3.5,0.131,,0.38,11.3,30,4,25.2,1.85,42,60.4,ICP-MS,ALS Chemex - Unknown ME-MS61,ICP-MS,ALS Chemex - Unknown ME-MS61,"Stéphanie Leroy, Serge Cohen, Catherine Verna, Bernard Gratuze, Florian Téreygeol, Philippe Fluzin, Loic Bertrand, Philippe Dillmann (2012), The medieval iron market in Ariège (France). Multidisciplinary analytical approach and multivariate analyses, Journal of Archaeological Science, 39",https://www.sciencedirect.com/science/article/pii/S0305440311004468#tbl5,dataset_sleroy12
Farga Rossell,118,1.5211,42.5461,1842~/1876~,FR1010/M2,Prepared Ore,,0.19,0.16,0.21,1.97,0.26,0.46,,0.31,0.84,4.98,66.34,,,6.6,7.5,0.08,0.06,0.06,10.8,3.6,-0.001,0.54,12.9,1.32,0.61,2.52,,,2.9,1.66,0.78,-0.001,0.2,4.77,6.5,,0.05,3.33,0.8,5.7,3.6,,,,6.2,,1.39,1,,0.18,1.2,,1.44,-0.001,416,,-0.001,0.21,,-0.001,0.005,,0.03,3.6,-0.001,3,8.5,0.43,22,1.2,ICP-MS,ALS Chemex - Unknown ME-MS61,ICP-MS,ALS Chemex - Unknown ME-MS61,"Stéphanie Leroy, Serge Cohen, Catherine Verna, Bernard Gratuze, Florian Téreygeol, Philippe Fluzin, Loic Bertrand, Philippe Dillmann (2012), The medieval iron market in Ariège (France). Multidisciplinary analytical approach and multivariate analyses, Journal of Archaeological Science, 39",https://www.sciencedirect.com/science/article/pii/S0305440311004468#tbl5,dataset_sleroy12
Farga Rossell,119,1.5211,42.5461,1842~/1876~,FR1010/M3,Prepared Ore,,0.02,0.36,2.39,6.17,0.39,0.5,,1.26,0.67,4.18,55.55,,,25.5,96.6,0.25,19.75,0.04,14.8,6.9,-0.001,1.2,53.8,2.53,1.4,1.39,,,4.3,2.58,1.02,0.8,0.46,4.28,7.1,,0.16,2.29,2,8.4,19.4,,,,6.1,,2,29.1,,0.38,2.9,,2.24,-0.001,169.5,,0.13,0.41,,1.8,0.054,,0.18,6,15,4,13,1.2,10,8.8,ICP-MS,ALS Chemex - Unknown ME-MS61,ICP-MS,ALS Chemex - Unknown ME-MS61,"Stéphanie Leroy, Serge Cohen, Catherine Verna, Bernard Gratuze, Florian Téreygeol, Philippe Fluzin, Loic Bertrand, Philippe Dillmann (2012), The medieval iron market in Ariège (France). Multidisciplinary analytical approach and multivariate analyses, Journal of Archaeological Science, 39",https://www.sciencedirect.com/science/article/pii/S0305440311004468#tbl5,dataset_sleroy12
Farga Rossell,120,1.5211,42.5461,1842~/1876~,FR641/1,Smelting Tap slag Slag,,0.05,0.52,2.76,4.88,0.06,0.03,,0.87,1.27,6.03,38.1,,,2.8,180.5,1.21,0.02,0.11,29.7,0.9,11,2.27,11,4.59,2.29,3.3,,,8.5,4.75,0.45,1.7,0.82,0.19,14.1,,0.22,0.55,5.2,16.1,3.1,,,,0.8,,3.85,55.8,,0.14,5.4,,4.27,-0.001,400,,0.37,0.77,,4.6,0.147,,0.25,12.9,24,5,30.4,1.77,-0.001,74.2,ICP-MS,ALS Chemex - Unknown ME-MS61,ICP-MS,ALS Chemex - Unknown ME-MS61,"Stéphanie Leroy, Serge Cohen, Catherine Verna, Bernard Gratuze, Florian Téreygeol, Philippe Fluzin, Loic Bertrand, Philippe Dillmann (2012), The medieval iron market in Ariège (France). Multidisciplinary analytical approach and multivariate analyses, Journal of Archaeological Science, 39",https://www.sciencedirect.com/science/article/pii/S0305440311004468#tbl5,dataset_sleroy12
Farga Rossell,121,1.5211,42.5461,1842~/1876~,FR641/2,Smelting Tap slag Slag,,0.19,0.42,3.39,13.61,0.34,0.33,,1.52,1.9,6.32,38.2,,,1.2,178.5,1.09,0.03,0.19,29.8,0.5,14,2.15,9.5,4.39,2.2,3.3,,,8.9,4.93,0.4,1.7,0.78,0.19,14.4,,0.22,0.69,5.2,16.3,2.7,,,,2,,3.87,53.9,,0.08,5.2,,4.48,-0.001,415,,0.38,0.76,,4.5,0.15,,0.26,12.3,20,7,29,1.68,-0.001,73.2,ICP-MS,ALS Chemex - Unknown ME-MS61,ICP-MS,ALS Chemex - Unknown ME-MS61,"Stéphanie Leroy, Serge Cohen, Catherine Verna, Bernard Gratuze, Florian Téreygeol, Philippe Fluzin, Loic Bertrand, Philippe Dillmann (2012), The medieval iron market in Ariège (France). Multidisciplinary analytical approach and multivariate analyses, Journal of Archaeological Science, 39",https://www.sciencedirect.com/science/article/pii/S0305440311004468#tbl5,dataset_sleroy12
Farga Rossell,122,1.5211,42.5461,1842~/1876~,FR803/1,Smelting Tap slag Slag,,0.1,0.72,2.71,8.11,0.07,0.03,,1.07,3.04,7.24,36.9,,,2.1,175,0.54,0.01,-0.001,25.6,1,8,2.29,9.4,4.31,2.11,2.33,,,11.3,4.17,0.44,1.7,0.79,1.2,12.2,,0.21,0.59,5,13.8,1.6,,,,2.3,,3.34,50.7,,0.13,5.3,,3.98,-0.001,539,,0.36,0.75,,4.5,0.143,,0.3,10.7,21,2,27.6,1.66,-0.001,67.3,ICP-MS,ALS Chemex - Unknown ME-MS61,ICP-MS,ALS Chemex - Unknown ME-MS61,"Stéphanie Leroy, Serge Cohen, Catherine Verna, Bernard Gratuze, Florian Téreygeol, Philippe Fluzin, Loic Bertrand, Philippe Dillmann (2012), The medieval iron market in Ariège (France). Multidisciplinary analytical approach and multivariate analyses, Journal of Archaeological Science, 39",https://www.sciencedirect.com/science/article/pii/S0305440311004468#tbl5,dataset_sleroy12
Farga Rossell,123,1.5211,42.5461,1842~/1876~,FRUE600/1,Smelting Slag block Slag,,0.05,0.81,2.63,8.6,0.06,0.03,,1.03,2.78,7.27,36,,,0.5,182,1.11,-0.001,-0.001,34.1,0.3,23,2.35,9.8,4.37,2.27,3.52,,,8.2,5.05,0.29,1.7,0.82,0.2,16.7,,0.26,0.5,4.5,18,0.4,,,,0.6,,4.32,47.7,,0.06,6,,4.56,-0.001,532,,0.34,0.81,,3.8,0.145,,0.26,6.5,13,1,24.3,1.83,14,64.2,ICP-MS,ALS Chemex - Unknown ME-MS61,ICP-MS,ALS Chemex - Unknown ME-MS61,"Stéphanie Leroy, Serge Cohen, Catherine Verna, Bernard Gratuze, Florian Téreygeol, Philippe Fluzin, Loic Bertrand, Philippe Dillmann (2012), The medieval iron market in Ariège (France). Multidisciplinary analytical approach and multivariate analyses, Journal of Archaeological Science, 39",https://www.sciencedirect.com/science/article/pii/S0305440311004468#tbl5,dataset_sleroy12
Farga Rossell,124,1.5211,42.5461,1842~/1876~,FRUE645/1,Smelting Slag block Slag,,0.12,0.7,3.1,9.68,0.07,0.05,,1.03,2.06,7.6,33.6,,,7.4,227,1.31,0.03,0.08,43.2,1.1,21,3.13,5.3,5.27,2.63,4.88,,,9.6,6.45,0.36,1.9,1.01,1.94,21.5,,0.29,0.98,5.5,22.7,2.8,,,,3.3,,5.42,54.9,,0.2,6.5,,5.73,-0.001,608,,0.41,1.03,,4.6,0.163,,0.31,11.1,28,1,28.3,2.01,7,66.5,ICP-MS,ALS Chemex - Unknown ME-MS61,ICP-MS,ALS Chemex - Unknown ME-MS61,"Stéphanie Leroy, Serge Cohen, Catherine Verna, Bernard Gratuze, Florian Téreygeol, Philippe Fluzin, Loic Bertrand, Philippe Dillmann (2012), The medieval iron market in Ariège (France). Multidisciplinary analytical approach and multivariate analyses, Journal of Archaeological Science, 39",https://www.sciencedirect.com/science/article/pii/S0305440311004468#tbl5,dataset_sleroy12
Lercoul 01,135,1.5406,42.768,0220~/0435~,LERC1,Smelting Tap slag Slag,,,0.28,2.05,8.63,0.09,0.13,,1.22,1.75,5.17,51.3,,,-0.001,516,0.75,0.01,-0.001,290,0.7,15,1,5.6,14.5,6.58,15.25,,,4.4,28.7,1.12,1.3,2.41,0.03,139,,0.9,2.02,4.3,156,1.8,,,,-0.001,,39.5,21.7,,0.13,5.7,,33.7,-0.001,72.4,,0.3,3.24,,3.7,0.095,,0.92,7,-0.001,-0.001,84.2,6.77,-0.001,40.8,ICP-MS,ALS Chemex - Unknown ME-MS61,ICP-MS,ALS Chemex - Unknown ME-MS61,"Stéphanie Leroy, Serge Cohen, Catherine Verna, Bernard Gratuze, Florian Téreygeol, Philippe Fluzin, Loic Bertrand, Philippe Dillmann (2012), The medieval iron market in Ariège (France). Multidisciplinary analytical approach and multivariate analyses, Journal of Archaeological Science, 39",https://www.sciencedirect.com/science/article/pii/S0305440311004468#tbl5,dataset_sleroy12
Najar 01,1591,1.8207,42.7246,1500~/1800~,SAV1,Smelting Tap slag Slag,,0.1,0.57,3,11.02,0.77,0.18,,1.15,1.92,4.97,44.02,,,40.08,1078.57,,,,220.13,2.46,7.77,1.14,,,,14.64,,,,,,0.78,,,121.45,,,0.65,1.97,110.68,4.72,,,,,,,43.68,,2.04,1.95,,26.09,,93.86,,0.3,2.21,,3.16,0.052,,,5.38,17.16,131.03,35.43,2.51,171.66,31.77,MEB-EDS,LPS - Cambridge Stereoscan 120,MEB-EDS,LPS - Cambridge Stereoscan 120,"Stéphanie Leroy, Serge Cohen, Catherine Verna, Bernard Gratuze, Florian Téreygeol, Philippe Fluzin, Loic Bertrand, Philippe Dillmann (2012), The medieval iron market in Ariège (France). Multidisciplinary analytical approach and multivariate analyses, Journal of Archaeological Science, 39",https://www.sciencedirect.com/science/article/pii/S0305440311004468#tbl5,dataset_sleroy12
Najar 01,248,1.8207,42.7246,1500~/1800~,SAV2,Smelting Tap slag Slag,,0.07,0.52,2.9,13.05,0.52,0.4,,1.83,4.98,6.48,35.38,,,14.6,1360,1.66,-0.001,0.03,409,0.9,2,2.29,24.9,17.45,6.55,7.61,,,6.5,41,0.95,2,2.5,0.05,217,,0.67,0.64,3.8,215,2,,,,7.2,,56.3,63.7,,0.57,3.7,,46.8,10,199.5,,0.32,4.62,,5.8,0.077,,0.77,7.8,26,26,80.7,5.99,63,59.5,ICP-MS,ALS Chemex - Unknown ME-MS61,ICP-MS,ALS Chemex - Unknown ME-MS61,"Stéphanie Leroy, Serge Cohen, Catherine Verna, Bernard Gratuze, Florian Téreygeol, Philippe Fluzin, Loic Bertrand, Philippe Dillmann (2012), The medieval iron market in Ariège (France). Multidisciplinary analytical approach and multivariate analyses, Journal of Archaeological Science, 39",https://www.sciencedirect.com/science/article/pii/S0305440311004468#tbl5,dataset_sleroy12
Najar 01,1592,1.8207,42.7246,1500~/1800~,SAV3,Smelting Tap slag Slag,,0.06,0.46,3.99,14.74,0.46,0.27,,2.25,6.14,6.07,30.23,,,34.48,1297.46,,,,336.45,1.58,5.78,1.87,,,,17.56,,,,,,1.67,,,168.98,,,0.56,2.96,174.7,,,,,,,,55.86,,2.79,-0.001,,38.87,,203.67,,0.67,5.48,,4.7,0.067,,,6.95,31.89,,64.87,4.88,,73.97,MEB-EDS,LPS - Cambridge Stereoscan 120,MEB-EDS,LPS - Cambridge Stereoscan 120,"Stéphanie Leroy, Serge Cohen, Catherine Verna, Bernard Gratuze, Florian Téreygeol, Philippe Fluzin, Loic Bertrand, Philippe Dillmann (2012), The medieval iron market in Ariège (France). Multidisciplinary analytical approach and multivariate analyses, Journal of Archaeological Science, 39",https://www.sciencedirect.com/science/article/pii/S0305440311004468#tbl5,dataset_sleroy12
Rancié 01,1606,1.5259,42.7694,0200?~/1900?~,2189 goethite Rancié,Ore,,0.04,0.42,1.23,4.99,0.06,0.03,,0.3,0.23,2.55,42.65,,,48.2,166,,,,5.22,2.83,5.7,0.23,,,,1.03,,,,,,0.33,,,3.96,,,1.76,1.31,3.15,15.7,,,,,,,11.1,,2,,,0.87,,69.3,,0.12,0.15,,0.78,0.048,,,4.71,13.6,2.42,6.16,0.49,,13.6,MEB-EDS,LPS - Cambridge Stereoscan 120,MEB-EDS,LPS - Cambridge Stereoscan 120,"Stéphanie Leroy, Serge Cohen, Catherine Verna, Bernard Gratuze, Florian Téreygeol, Philippe Fluzin, Loic Bertrand, Philippe Dillmann (2012), The medieval iron market in Ariège (France). Multidisciplinary analytical approach and multivariate analyses, Journal of Archaeological Science, 39",https://www.sciencedirect.com/science/article/pii/S0305440311004468#tbl5,dataset_sleroy12
Rancié 01,1607,1.5259,42.7694,0200?~/1900?~,2190 hématite Rancié,Ore,,0.05,0.63,0.06,0.8,0.03,0.01,,,7.04,5.42,39.82,,,1.47,766,,,,2.61,0.66,1.4,0.03,,,,0.75,,,,,,-0.001,,,0.87,,,0.1,-0.001,2.06,23.8,,,,,,,-0.001,,0.3,,,0.46,,162,,-0.001,0.07,,-0.001,,,,1.42,3.2,4.68,2.51,0.18,,-0.001,MEB-EDS,LPS - Cambridge Stereoscan 120,MEB-EDS,LPS - Cambridge Stereoscan 120,"Stéphanie Leroy, Serge Cohen, Catherine Verna, Bernard Gratuze, Florian Téreygeol, Philippe Fluzin, Loic Bertrand, Philippe Dillmann (2012), The medieval iron market in Ariège (France). Multidisciplinary analytical approach and multivariate analyses, Journal of Archaeological Science, 39",https://www.sciencedirect.com/science/article/pii/S0305440311004468#tbl5,dataset_sleroy12
Rancié 01,359,1.5259,42.7694,0200?~/1900?~,GPS 51a,Ore,,,0.6,0.28,1.09,0.37,0.43,,0.26,20.4,1.75,49.16,,,5.8,43.9,0.06,0.02,0.16,11.5,1.2,-0.001,0.31,0.7,0.21,0.13,0.57,,,4,0.62,0.43,-0.001,0.03,0.53,7.3,,-0.001,0.91,0.5,5.1,5.8,,,,3.7,,1.35,0.4,,3.52,0.3,,0.82,-0.001,24,,-0.001,0.04,,0.2,,,-0.001,1.2,-0.001,9,1.6,0.11,26,-0.001,ICP-MS,ALS Chemex - Unknown ME-MS61,ICP-MS,ALS Chemex - Unknown ME-MS61,"Stéphanie Leroy, Serge Cohen, Catherine Verna, Bernard Gratuze, Florian Téreygeol, Philippe Fluzin, Loic Bertrand, Philippe Dillmann (2012), The medieval iron market in Ariège (France). Multidisciplinary analytical approach and multivariate analyses, Journal of Archaeological Science, 39",https://www.sciencedirect.com/science/article/pii/S0305440311004468#tbl5,dataset_sleroy12
Rancié 01,360,1.5259,42.7694,0200?~/1900?~,GPS 51b,Ore,,,0.02,0.14,0.44,0.29,0.41,,0.3,2.95,2.02,70.09,,,4.8,41.7,0.05,0.01,0.07,15.5,0.9,-0.001,-0.001,0.5,0.16,0.04,0.36,,,2.6,0.39,1.43,-0.001,-0.001,0.48,4.4,,-0.001,0.84,0.6,2.7,3.5,,,,4.1,,0.77,0.2,,2.11,0.1,,0.47,1,2.9,,-0.001,0.03,,-0.001,,,-0.001,0.6,-0.001,4,1.1,-0.001,-0.001,0.7,ICP-MS,ALS Chemex - Unknown ME-MS61,ICP-MS,ALS Chemex - Unknown ME-MS61,"Stéphanie Leroy, Serge Cohen, Catherine Verna, Bernard Gratuze, Florian Téreygeol, Philippe Fluzin, Loic Bertrand, Philippe Dillmann (2012), The medieval iron market in Ariège (France). Multidisciplinary analytical approach and multivariate analyses, Journal of Archaeological Science, 39",https://www.sciencedirect.com/science/article/pii/S0305440311004468#tbl5,dataset_sleroy12
Rancié 01,361,1.5259,42.7694,0200?~/1900?~,GPS 52,Ore,,,0.42,0.2,1.36,0.29,0.39,,0.22,34.35,2.42,33.62,,,-0.001,197,-0.001,0.02,0.43,18.2,2,2,0.32,4.2,0.98,0.48,7.59,,,3,1.46,0.38,-0.001,0.14,1.11,7.7,,0.03,0.41,0.5,7.7,3.1,,,,7.7,,2.42,0.3,,0.72,0.4,,1.6,6,185,,-0.001,0.17,,-0.001,0.005,,0.04,0.6,-0.001,12,6.2,0.26,101,-0.001,ICP-MS,ALS Chemex - Unknown ME-MS61,ICP-MS,ALS Chemex - Unknown ME-MS61,"Stéphanie Leroy, Serge Cohen, Catherine Verna, Bernard Gratuze, Florian Téreygeol, Philippe Fluzin, Loic Bertrand, Philippe Dillmann (2012), The medieval iron market in Ariège (France). Multidisciplinary analytical approach and multivariate analyses, Journal of Archaeological Science, 39",https://www.sciencedirect.com/science/article/pii/S0305440311004468#tbl5,dataset_sleroy12
Rancié 01,1623,1.5259,42.7694,0200?~/1900?~,GPS 56,Ore,,,,,,,,,,,,,,,2.9,4.8,0.51,0.12,0.08,5.3,8.5,11,-0.001,441,0.15,0.11,5.84,,,1.1,0.33,0.82,0.3,-0.001,0.03,1.9,,0.02,3.11,0.5,2.4,9.5,,,,19.9,,0.69,0.1,,0.77,1.3,,0.37,3,1.6,,-0.001,0.03,,1.4,,,-0.001,4.5,8,-0.001,0.2,0.1,525,11.2,MEB-EDS,LPS - Cambridge Stereoscan 120,MEB-EDS,LPS - Cambridge Stereoscan 120,"Stéphanie Leroy, Serge Cohen, Catherine Verna, Bernard Gratuze, Florian Téreygeol, Philippe Fluzin, Loic Bertrand, Philippe Dillmann (2012), The medieval iron market in Ariège (France). Multidisciplinary analytical approach and multivariate analyses, Journal of Archaeological Science, 39",https://www.sciencedirect.com/science/article/pii/S0305440311004468#tbl5,dataset_sleroy12
Rancié 01,362,1.5259,42.7694,0200?~/1900?~,GPS 59,Ore,,,,,,,,,,,,,,,0.3,9.3,-0.001,0.02,0.06,11.6,0.7,-0.001,-0.001,1.3,1.34,0.62,1.19,,,2,2.06,0.74,0.4,0.21,0.22,8.2,,0.13,1.04,0.4,8.1,2.5,,,,3.1,,2,0.4,,1.12,0.4,,2.32,6,14.4,,-0.001,0.26,,0.5,,,0.12,1.3,-0.001,16,5.7,0.83,28,-0.001,ICP-MS,ALS Chemex - Unknown ME-MS61,ICP-MS,ALS Chemex - Unknown ME-MS61,"Stéphanie Leroy, Serge Cohen, Catherine Verna, Bernard Gratuze, Florian Téreygeol, Philippe Fluzin, Loic Bertrand, Philippe Dillmann (2012), The medieval iron market in Ariège (France). Multidisciplinary analytical approach and multivariate analyses, Journal of Archaeological Science, 39",https://www.sciencedirect.com/science/article/pii/S0305440311004468#tbl5,dataset_sleroy12
Rancié 01,1624,1.5259,42.7694,0200?~/1900?~,GPS45a,Ore,,0.1,0.4,1.22,3.35,0.63,0.03,,0.41,11.17,6.27,49.78,,,694.41,35.72,,,,19.34,1.15,0.38,0.03,,,,2.69,,,,,,-0.001,,,17.49,,,1.74,0.11,15.14,9.51,,,,,,,3.04,,2.09,0.21,,3.16,,70.32,,0.02,0.38,,0.15,0.005,,,1.96,2.92,0.18,17.9,1.11,367.86,1.39,MEB-EDS,LPS - Cambridge Stereoscan 120,MEB-EDS,LPS - Cambridge Stereoscan 120,"Stéphanie Leroy, Serge Cohen, Catherine Verna, Bernard Gratuze, Florian Téreygeol, Philippe Fluzin, Loic Bertrand, Philippe Dillmann (2012), The medieval iron market in Ariège (France). Multidisciplinary analytical approach and multivariate analyses, Journal of Archaeological Science, 39",https://www.sciencedirect.com/science/article/pii/S0305440311004468#tbl5,dataset_sleroy12
Rancié 01,363,1.5259,42.7694,0200?~/1900?~,GPS46a,Ore,,0.19,0.7,0.33,1.92,0.31,0.41,,0.29,24.28,1.91,43.42,,,-0.001,66.4,0.06,0.02,0.51,98.3,0.8,-0.001,0.28,0.3,8.95,3.66,8.36,,,2.2,13.85,1.08,-0.001,1.46,0.49,53.9,,0.31,5.02,0.6,56.8,17,,,,9.1,,13.35,1.7,,0.99,0.8,,13.95,1,39.4,,-0.001,1.86,,0.5,,,0.5,4.4,7,11,43.3,2.7,91,0.5,ICP-MS,ALS Chemex - Unknown ME-MS61,ICP-MS,ALS Chemex - Unknown ME-MS61,"Stéphanie Leroy, Serge Cohen, Catherine Verna, Bernard Gratuze, Florian Téreygeol, Philippe Fluzin, Loic Bertrand, Philippe Dillmann (2012), The medieval iron market in Ariège (France). Multidisciplinary analytical approach and multivariate analyses, Journal of Archaeological Science, 39",https://www.sciencedirect.com/science/article/pii/S0305440311004468#tbl5,dataset_sleroy12
Rancié 01,1625,1.5259,42.7694,0200?~/1900?~,GPS47,Ore,,0.2,1.19,0.22,2.62,0.17,0.32,,0.17,23.16,2.74,42.19,,,25.94,-0.001,,,,32.44,4.33,55.88,0.29,,,,1.99,,,,,,2.06,,,19.49,,,1.8,2.91,12.86,4.81,,,,,,,1.18,,2.07,0.93,,2.46,,103.05,,15.52,3.48,,3.36,0.052,,,1.2,2.93,24.02,4.11,1.5,258.8,2.31,MEB-EDS,LPS - Cambridge Stereoscan 120,MEB-EDS,LPS - Cambridge Stereoscan 120,"Stéphanie Leroy, Serge Cohen, Catherine Verna, Bernard Gratuze, Florian Téreygeol, Philippe Fluzin, Loic Bertrand, Philippe Dillmann (2012), The medieval iron market in Ariège (France). Multidisciplinary analytical approach and multivariate analyses, Journal of Archaeological Science, 39",https://www.sciencedirect.com/science/article/pii/S0305440311004468#tbl5,dataset_sleroy12
Rancié 01,364,1.5259,42.7694,0200?~/1900?~,GPS53,Ore,,0.01,0.08,0.11,0.35,0,0.01,,0.01,1.81,1.66,73.22,,,5.8,2.7,0.05,0.02,0.07,1.7,1,-0.001,0.06,17.6,0.12,0.03,0.15,,,0.8,0.25,2.51,-0.001,-0.001,0.27,1.4,,-0.001,0.39,1.1,0.8,3.1,,,,2.4,,0.19,0.8,,7.09,0.1,,0.21,-0.001,12.6,,-0.001,0.01,,-0.001,,,0.01,1.2,-0.001,2,1.9,-0.001,-0.001,0.7,ICP-MS,ALS Chemex - Unknown ME-MS61,ICP-MS,ALS Chemex - Unknown ME-MS61,"Stéphanie Leroy, Serge Cohen, Catherine Verna, Bernard Gratuze, Florian Téreygeol, Philippe Fluzin, Loic Bertrand, Philippe Dillmann (2012), The medieval iron market in Ariège (France). Multidisciplinary analytical approach and multivariate analyses, Journal of Archaeological Science, 39",https://www.sciencedirect.com/science/article/pii/S0305440311004468#tbl5,dataset_sleroy12
Rancié 01,1608,1.5259,42.7694,0200?~/1900?~,R1,Ore,,0.22,1,0.59,3.15,0.09,0.22,,0.28,28.41,6.69,31.72,,,347,294,,,,55.5,19.3,1,1.31,,,,2.96,,,,,,0.1,,,36.84,,,1.02,0.7,23.8,27.5,,,,,,,6,,4.79,0.57,,4.02,,155,,0.03,0.39,,0.33,0.008,,,1.79,5,7.8,11.3,0.49,,4,MEB-EDS,LPS - Cambridge Stereoscan 120,MEB-EDS,LPS - Cambridge Stereoscan 120,"Stéphanie Leroy, Serge Cohen, Catherine Verna, Bernard Gratuze, Florian Téreygeol, Philippe Fluzin, Loic Bertrand, Philippe Dillmann (2012), The medieval iron market in Ariège (France). Multidisciplinary analytical approach and multivariate analyses, Journal of Archaeological Science, 39",https://www.sciencedirect.com/science/article/pii/S0305440311004468#tbl5,dataset_sleroy12
Rancié 01,1609,1.5259,42.7694,0200?~/1900?~,R10,Ore,,0.2,0.63,0.13,4.1,0.12,0.21,,0.11,41.79,2.25,21.41,,,406,590,,,,174.7,3.6,1,1.87,,,,10.7,,,,,,0.24,,,70.56,,,9.77,0.7,71.3,14.9,,,,,,,8.3,,12,2.67,,16.41,,90,,0.05,1.55,,2.07,0.005,,,2.45,3,-0.001,34.6,3.1,,10,MEB-EDS,LPS - Cambridge Stereoscan 120,MEB-EDS,LPS - Cambridge Stereoscan 120,"Stéphanie Leroy, Serge Cohen, Catherine Verna, Bernard Gratuze, Florian Téreygeol, Philippe Fluzin, Loic Bertrand, Philippe Dillmann (2012), The medieval iron market in Ariège (France). Multidisciplinary analytical approach and multivariate analyses, Journal of Archaeological Science, 39",https://www.sciencedirect.com/science/article/pii/S0305440311004468#tbl5,dataset_sleroy12
Rancié 01,1610,1.5259,42.7694,0200?~/1900?~,R11,Ore,,,0.58,0.49,1.89,0.01,0.06,,0.3,37.39,3.48,28.65,,,55.7,164.9,,,,20.9,6.2,1,0.56,,,,2.56,,,,,,0.55,,,12.63,,,8.96,0.6,17.6,21,,,,,,,12.5,,23.1,1.74,,1.95,,86,,0.07,0.34,,1.34,0.012,,,3.32,10,3.1,8.9,0.58,,39,MEB-EDS,LPS - Cambridge Stereoscan 120,MEB-EDS,LPS - Cambridge Stereoscan 120,"Stéphanie Leroy, Serge Cohen, Catherine Verna, Bernard Gratuze, Florian Téreygeol, Philippe Fluzin, Loic Bertrand, Philippe Dillmann (2012), The medieval iron market in Ariège (France). Multidisciplinary analytical approach and multivariate analyses, Journal of Archaeological Science, 39",https://www.sciencedirect.com/science/article/pii/S0305440311004468#tbl5,dataset_sleroy12
Rancié 01,1611,1.5259,42.7694,0200?~/1900?~,R12,Ore,,0.17,0.26,0.12,0.68,0.07,0.24,,0.15,21.76,1.03,50.47,,,2.05,2325,,,,45.7,1.6,1,0.15,,,,2.15,,,,,,-0.001,,,28.32,,,0.41,0.3,10.3,9.3,,,,,,,0.6,,0.91,0.19,,2.96,,90,,-0.001,0.28,,0.15,0.01,,,1.19,6,15,7.2,0.35,,4,MEB-EDS,LPS - Cambridge Stereoscan 120,MEB-EDS,LPS - Cambridge Stereoscan 120,"Stéphanie Leroy, Serge Cohen, Catherine Verna, Bernard Gratuze, Florian Téreygeol, Philippe Fluzin, Loic Bertrand, Philippe Dillmann (2012), The medieval iron market in Ariège (France). Multidisciplinary analytical approach and multivariate analyses, Journal of Archaeological Science, 39",https://www.sciencedirect.com/science/article/pii/S0305440311004468#tbl5,dataset_sleroy12
Rancié 01,1612,1.5259,42.7694,0200?~/1900?~,R2,Ore,,0.14,0.03,0.1,1.69,0.03,0.23,,0.16,0.71,1.41,71.73,,,18.2,240,,,,47.5,7.3,1,0.64,,,,2.41,,,,,,0.06,,,25.37,,,0.31,0.3,17.7,39.9,,,,,,,3.1,,2.65,0.31,,3.37,,70,,-0.001,0.27,,0.28,0.005,,,2.41,2,22.2,6.6,0.43,,19,MEB-EDS,LPS - Cambridge Stereoscan 120,MEB-EDS,LPS - Cambridge Stereoscan 120,"Stéphanie Leroy, Serge Cohen, Catherine Verna, Bernard Gratuze, Florian Téreygeol, Philippe Fluzin, Loic Bertrand, Philippe Dillmann (2012), The medieval iron market in Ariège (France). Multidisciplinary analytical approach and multivariate analyses, Journal of Archaeological Science, 39",https://www.sciencedirect.com/science/article/pii/S0305440311004468#tbl5,dataset_sleroy12
Rancié 01,1613,1.5259,42.7694,0200?~/1900?~,R3,Ore,,0.04,0.87,0.13,12.37,0.05,0.2,,0.16,18.33,3.04,32.2,,,75.5,601,,,,42.7,3.4,1,1.02,,,,2.47,,,,,,0.14,,,23.68,,,1.78,0.6,26.3,17.1,,,,,,,5.9,,2.78,0.59,,3.45,,69,,0.03,0.35,,0.52,0.011,,,2.22,5,12.7,9.8,0.49,,19,MEB-EDS,LPS - Cambridge Stereoscan 120,MEB-EDS,LPS - Cambridge Stereoscan 120,"Stéphanie Leroy, Serge Cohen, Catherine Verna, Bernard Gratuze, Florian Téreygeol, Philippe Fluzin, Loic Bertrand, Philippe Dillmann (2012), The medieval iron market in Ariège (France). Multidisciplinary analytical approach and multivariate analyses, Journal of Archaeological Science, 39",https://www.sciencedirect.com/science/article/pii/S0305440311004468#tbl5,dataset_sleroy12
Rancié 01,1614,1.5259,42.7694,0200?~/1900?~,R5,Ore,,0.17,3.65,0.05,0.75,0.1,0.23,,0.12,45.67,2.43,18.82,,,12.5,472,,,,11.4,0.62,1,0.05,,,,1.19,,,,,,-0.001,,,60.01,,,0.59,0.4,-0.001,0,,,,,,,11.2,,13.73,0.89,,1.19,,8,,0.01,0.42,,0.23,0.005,,,1.05,2,28.2,5,0.13,,-0.001,MEB-EDS,LPS - Cambridge Stereoscan 120,MEB-EDS,LPS - Cambridge Stereoscan 120,"Stéphanie Leroy, Serge Cohen, Catherine Verna, Bernard Gratuze, Florian Téreygeol, Philippe Fluzin, Loic Bertrand, Philippe Dillmann (2012), The medieval iron market in Ariège (France). Multidisciplinary analytical approach and multivariate analyses, Journal of Archaeological Science, 39",https://www.sciencedirect.com/science/article/pii/S0305440311004468#tbl5,dataset_sleroy12
Rancié 01,1615,1.5259,42.7694,0200?~/1900?~,R6,Ore,,0.14,0.42,0.1,3.3,0.04,0.17,,0.19,1.56,8.46,60.57,,,109.1,74.2,,,,17.1,8,1,0.06,,,,0.71,,,,,,-0.001,,,10.57,,,2.08,0.5,-0.001,64,,,,,,,8.6,,3.14,1.14,,1.12,,18,,-0.001,0.42,,0.1,0.006,,,2.56,6,7.2,2.9,0.14,,5,MEB-EDS,LPS - Cambridge Stereoscan 120,MEB-EDS,LPS - Cambridge Stereoscan 120,"Stéphanie Leroy, Serge Cohen, Catherine Verna, Bernard Gratuze, Florian Téreygeol, Philippe Fluzin, Loic Bertrand, Philippe Dillmann (2012), The medieval iron market in Ariège (France). Multidisciplinary analytical approach and multivariate analyses, Journal of Archaeological Science, 39",https://www.sciencedirect.com/science/article/pii/S0305440311004468#tbl5,dataset_sleroy12
Rancié 01,1616,1.5259,42.7694,0200?~/1900?~,R7,Ore,,0.53,0.75,0.88,2.02,0.08,0.16,,0.36,27.97,6.15,34.25,,,6.24,334,,,,28.4,0.47,1,0.49,,,,2.14,,,,,,-0.001,,,17.71,,,1.83,0.7,15.4,5.1,,,,,,,9.8,,5.77,0.44,,2.31,,92,,0.04,0.24,,0.28,0.007,,,4.76,4,5.8,6.5,0.26,,11,MEB-EDS,LPS - Cambridge Stereoscan 120,MEB-EDS,LPS - Cambridge Stereoscan 120,"Stéphanie Leroy, Serge Cohen, Catherine Verna, Bernard Gratuze, Florian Téreygeol, Philippe Fluzin, Loic Bertrand, Philippe Dillmann (2012), The medieval iron market in Ariège (France). Multidisciplinary analytical approach and multivariate analyses, Journal of Archaeological Science, 39",https://www.sciencedirect.com/science/article/pii/S0305440311004468#tbl5,dataset_sleroy12
Rancié 01,1617,1.5259,42.7694,0200?~/1900?~,R8,Ore,,1.33,0.02,0.92,6.42,0.05,0.17,,0.51,0.29,5.63,57.28,,,4.5,147.7,,,,21.2,0.86,1,0.06,,,,1.44,,,,,,-0.001,,,10.56,,,1.77,0.1,5.1,3.1,,,,,,,0.5,,0.37,0.42,,2.4,,65,,-0.001,0.3,,-0.001,0.013,,,1.75,7,-0.001,12.8,0.65,,8,MEB-EDS,LPS - Cambridge Stereoscan 120,MEB-EDS,LPS - Cambridge Stereoscan 120,"Stéphanie Leroy, Serge Cohen, Catherine Verna, Bernard Gratuze, Florian Téreygeol, Philippe Fluzin, Loic Bertrand, Philippe Dillmann (2012), The medieval iron market in Ariège (France). Multidisciplinary analytical approach and multivariate analyses, Journal of Archaeological Science, 39",https://www.sciencedirect.com/science/article/pii/S0305440311004468#tbl5,dataset_sleroy12
Rancié 01,325,1.5259,42.7694,0200?~/1900?~,R9,Ore,,0.12,2.08,0.04,2.04,0.06,0.18,,0.11,25.73,4.03,38.83,,,29.7,863,,,,73.4,13.7,1,0.63,,,,3.01,,,,,,-0.001,,,43.14,,,0.62,0.5,24.4,36,,,,,,,3.6,,2.64,0.51,,4.13,,44,,0.07,0.41,,0.5,0.005,,,3.6,4,6.8,9.3,0.32,,-0.001,ICP-MS,ALS Chemex - Unknown ME-MS61,ICP-MS,ALS Chemex - Unknown ME-MS61,"Stéphanie Leroy, Serge Cohen, Catherine Verna, Bernard Gratuze, Florian Téreygeol, Philippe Fluzin, Loic Bertrand, Philippe Dillmann (2012), The medieval iron market in Ariège (France). Multidisciplinary analytical approach and multivariate analyses, Journal of Archaeological Science, 39",https://www.sciencedirect.com/science/article/pii/S0305440311004468#tbl5,dataset_sleroy12
